Repository: awakeninglanxin/cross-domain-atlas

# 跨界总入口 · Cross-Domain Atlas

一组**跨主题研究性网页**的合集。入口是 [`index.html`](index.html)（= `AAA_跨界总入口_总网页.html`），
从这一页可以走进十几个子项目，每个子项目内部又有自己的交互页、参数台与推导页。

> ⚠️ **性质声明**：这些页面是**研究笔记 / 可视化实验**，不是同行评议论文。
> 页面里大量标注了「不成立 / 待验证 / 示意比例 / 仅为计数恒等式」之类的口径，
> 请按页面自己写的等级来读，不要把"能画出来"当成"被证明"。

---

## 快速开始

**不要直接双击 html**（部分页面用 `fetch` / ES module，`file://` 下会被 CORS 拦住）。
在仓库根目录起一个静态服务：

```bash
python -m http.server 8801

# 然后打开 http://127.0.0.1:8801/
```

或任何静态服务器（`npx serve`、nginx…）都行。

---

## 目录

| 目录 | 内容 |
|---|---|
| `PKS_千禧难题_GitHub版/` | 千禧难题相关的几何/数论探索：蛋形与双锥参数台、精细结构常数（蛋形曲率比 / 环面模型）、Searl SEG、Keely 声子物理、36 小时制历法、时空弯曲六模型、四面体勾股 |
| `anu与milnor7维流形/` | Anu（UPA）十丝 × 1680 匝的七级螺旋三维模型、Leadbeater 证据链、Milnor 七维怪球 28 种、Aizawa 吸引子、魔角石墨烯归档 |
| `螺旋混沌吸引子/` | 黄金极限蛋外鞘的呼吸渐变动画（混沌吸引子不变流形） |
| `schauberger活水机网页/` | 舒伯格蛋形水机：演讲主页、生机农业专栏、作品视频 |
| `生机农业/` | 灌溉水能量化处理 |
| `无工质推进/` | 推进方式分类学、HJ 磁闸档案、SprainCID 台账、孤子环形四对象对照 |
| `harmonograph/` | 谐波图（pintograph）探索台、瑟尔花纹成因、浑天仪探索器 |
| `chladni/` | 克拉德尼图形（圆盘/方盘）交互台与配套推导 |
| `慈海九宫格_整合版/` | 九宫格排盘与生成图库 |
| `中国三人象棋_专利版/` | 三人象棋规则与棋盘（注意：含后端 API 调用，静态托管下该接口不可用） |
| `未来氢内爆汽车/`、`迈向星际文明/`、`佛陀罗尼/`、`张祥前/`、`最快计算pi/`、`bashar的实验/` | 各自主题的单页 / 小站 |

---

## 完整性

发布前用无头 Chrome **逐页真实加载**做过检查（2026-10-19）：

- 入口页 **105 个本地链接 → 105 个 HTTP 200**
- 91 个子页面全部加载成功，**JS 报错 0**
- 资源层唯一 404：`api/state`（`中国三人象棋_专利版` 原页面调用的后端接口，静态站没有后端，属预期）

**2026-10-24 复核**（数学物理跨界关联大改 + 克拉德尼两页入库那一轮）：

- 三个入口页（总入口 / 双门分享版 / 演讲入口）共 **175 条本地内链，逐条 stat，缺失 0**
- 总入口与双门入口页无头加载，**JS 异常 0**
- 页头计数与实测对齐：**11 组 · 109 条索引**（此前写的是「10 组 · 102 个页面」与双门的「107 条」）
- `数学物理跨界关联`（原「数学工具之网」）已扩至 **175 件工具 / 500 条连线 / 11 个分类**；`chladni/` 下新增两页（7 节点三振子、Keely 24 管）与 12 篇 md，合计 20 篇

如果发现某页缺图/白屏，多半是原页面里的历史死链（源目录本身就没有那个文件），
欢迎开 issue 指出具体页面与资源路径。

---

## 未包含

以下内容体积达 900 MB，单独发布更合适，本仓库未带：

- `PKS_千禧难题_GitHub版/02_应用科技/24_searl_SEG/jnaudin/mhtml归档/`（387 个 `.mhtml` 网页快照，866 MB）
- 少量 `.avi/.wmv/.rm` 视频归档

因此 `jnaudin/HTML镜像/00_总目录导航.html` 里指向这些快照的链接在本仓库内不可用。

---

## 许可

内容以研究记录为主，欢迎引用与讨论；转载图片请注意其原始来源的版权。

File: bashar的实验/补充对话_要导电必须可焊接/轮01_导电与可焊接_材料选型与焊接工艺.md
# 第 01 轮 · 导电与可焊接：材料选型与焊接工艺

> **来源**：元宝分享对话　`https://yb.tencent.com/s/Tsgpy70WUYBZ`
> **会话标题**：要导电，必须可焊接
> **位置**：补充对话 第 1 / 3 轮　｜　全文见 [`00_对话全文_完整转录.md`](00_对话全文_完整转录.md)
> **联网搜索**：引用 26 篇资料作为参考

---

## 🧑 提问

要导电，必须可焊接

---

## 🤖 元宝的答复

导电＋可焊接＋超薄放桌上不瘪，优先别搞“两种晶格榫卯”，那是纳米强化思路，对空心薄球壳性价比很低。更实用的是“高导铜单体成壳”或“铜外皮＋高模内衬”，焊接用铜磷/银铜钎/激光点焊都行。

## 一、只用水铜、不混第二种材料（最推荐先做）

### 1）要最高导电：无氧铜 / 低磷脱氧铜
- 无氧铜 TU1/TU2：导电接近 100% IACS，真空、射频、高纯导电首选；软态深冲好，但强度低，超薄容易压坑。[citation:13]
- 低磷脱氧铜 SW-Cu/Cu-DLP（低磷约0.005–0.014%）、TP2/Cu-DHP（高磷约0.015–0.04%）：深冲用低磷更稳，高磷TP2钎焊流动性好但深冲易裂、导电略低。[citation:3]
- 超低磷高导牌号如 CW020A 类：硬态 R360 抗拉约340–380 MPa、屈服≥280 MPa、导电98.5–100% IACS，适合薄壳但深冲不如软态。[citation:9]

> 经验：球壳先软态深冲两半球→切边→半硬化或冷作硬化→焊接→低温去应力。别用退火软态直接做超薄承重球，会留指印。

### 2）要更硬、抗桌面压坑：磷青铜但接受低导电
- C51000 半硬抗拉约490–600 MPa、屈服约380 MPa；C52100 屈服460–620 MPa，但导电只有十几到二十几 %IACS。[citation:5]（前文数据）
- 焊接：可软钎、银钎、激光点焊；不推荐用普通铜磷硬钎做大焊缝，磷青铜含锡/磷，铜磷钎料常要配钎剂，且接头偏脆。
- 适用：如果“导电”只是要能通低电流/做静电屏蔽，不要求大电流高导，磷青铜最抗变形；如果要求母线级导电，别用。

### 3）要高强又相对高导：铜镍硅/铜铬锆/铜铁磷一类（次选）
- Cu-Ni-Si（如C19010/类似）、Cu-Cr-Zr：强度高、高温稳定，但导电通常低于纯铜，且深冲焊接工艺更挑。
- 这类更适合“导电端子/电极”，不适合追求紫铜外观的超薄装饰球。

## 二、焊接怎么选（薄铜球关键）

空心球一般是两半球对接，留一条赤道缝；超薄件别用大电流熔焊硬烧。

- **铜磷钎焊（纯铜/铜合金自钎）**
  - BCuP-2/BCu93P：P≈6.5–7.5%，固相约710℃、液相约790℃，纯铜可自钎免钎剂，但钎缝偏脆，适合不受冲击的静件。[citation:2][citation:10]
  - BCuP-6（Cu91P7Ag2）：645–800℃，含2%银，塑性比无银好，小件薄壳更稳。[citation:6]
  - BCuP-5（Cu80P5Ag15）：645–710/810℃，塑性最好、价格高，适合怕脆的导电接头。[citation:6][citation:18]
  - 间隙建议0.03–0.075 mm（紧密件），大间隙用高银或含银铜磷。[citation:2][citation:10]
  - 注意：铜磷不用于钢/不锈钢/高镍铜镍合金，焊铜–铜没问题；薄球若内衬是不锈钢/钛，就别用铜磷直接焊异种。
- **银铜钎焊（Ag-Cu或Ag-Cu-P）**：导电好、塑性好、温度600–800℃区间多，薄件变形比铜磷硬钎小；异种或要求韧性时比纯铜磷更稳。
- **TIG/微弧氩焊**：薄铜板可用，但铜导热快，需小电流、快焊、仿形铜垫散热；0.3mm以下更推荐激光。[citation:11]
- **激光焊/激光钎焊**：0.1–0.5mm铜壳最省变形，热影响小；纯铜对光纤激光反射高，实际要用合适波长/功率、做表面处理，工艺窗口比不锈钢窄。[citation:11]
- **电阻焊/超声波**：只适合搭接到导线、极耳，不适合整球赤道缝。

> 超薄空心球别用“火焰铜磷满焊一圈”：局部过热会塌、会失圆。用感应/激光分段、胎具夹紧、低银铜磷或银铜钎更稳。

## 三、超薄还怕瘪：用“两种材料”而不是两种晶格

如果纯铜0.2mm、球径50mm放桌上还瘪，正确做法是宏观复合：

1）**外纯铜0.15–0.2mm＋内钛箔0.1–0.2mm**
- 外管导电、可焊、紫铜色；内钛提供刚度，E≈105–115GPa、强度高、密度低。
- 复合：先分别深冲/旋压两半球→钛半球表面清理→用AgCuTi或纯银/银铜钎料真空钎→再与外铜卷边/钎接。钛–铜直接熔焊会出Ti–Cu脆相，必须用银基/加镍中间层/CMT特殊工艺。[citation:8][citation:20]
- 缺点：钛不导电做内衬没关系，但外铜破皮后钛-铜电偶在潮湿环境要绝缘/镀层。

2）**外纯铜＋内不锈钢箔（304/316）**
- 不锈钢E≈193GPa，补刚强；但导电靠外铜，内衬不参加导电截面。
- 连接用银基钎或真空钎，不锈钢表面氧化膜难润湿，常加Ni中间层/AgCuTi；也可真空扩散焊850–950℃加Ni/Cu中间层。[citation:4][citation:23]
- 缺点：密度大、热膨胀差一点、成本工艺重；桌面小球不优先。

3）**外铜＋内高强铜合金（同族双材料）**
- 外TU1/低磷铜保导电可焊，内C51000/C52100或Cu-Ni-Si薄层保刚；全部铜系，焊接兼容最好，电偶腐蚀可忽略。
- 做法：内壳先成形→外壳包覆深冲/电铸→赤道用铜磷或银铜钎。
- 这是“导电可焊”和“抗变形”最平衡的方案，不追求极致薄就用它。

4）**不想要双金属：改结构**
- 球底加直径5–10mm平底/软硅胶环，把点接触变面接触，比把0.2mm改成0.5mm更省事。
- 内部加轻质支撑：聚氨酯泡沫、气凝胶、芳纶网；只防局部凹，不显著提高屈曲临界压。
- 两半球法兰加厚：赤道不只是对接薄边，留0.5–1mm法兰再钎焊，焊后机加工到外观薄。

## 四、按你的约束给三套可直接试的

- **小样A：高导可焊、厚度不极端**  
  R=40–50mm，TU1或SW-Cu低磷铜，整体t=0.4mm；软态深冲两半→切边→冷作/半硬→仿形胎具+BCuP-6或银铜钎焊赤道（间隙0.05mm，分段加热）→150–200℃去应力。导电高、可焊、桌面垫绒环基本不瘪。[citation:3][citation:6]

- **小样B：更薄更抗坑**  
  外TU1 0.15mm＋内C52100 0.2mm（或全用C51000 0.35mm单材料）；两半分别成形后胶-钎复合，赤道用银铜钎/激光点焊外皮。导电主要靠外铜皮，抗凹明显提升。

- **小样C：极薄展示球**  
  外纯铜0.1–0.15mm电铸或旋压＋内钛箔0.1mm；钛铜用AgCuTi真空钎或银基钎，整体再抛铜。导电、轻、刚度高；但工艺门槛高，不适合第一次就做。

如果你给“球径、目标壁厚、通多大电流、是否要紫铜外观、桌面是否长期受压”，我可以把材料牌号、深冲道次、退火温度、钎焊间隙和激光/TIG参数按一张工艺单列出来。

---

## 💭 思考过程（原文留存）

> 用户是在前面超薄铜球放桌上不变形、是否需要铜磷等两种材料的基础上，进一步加了两个条件：必须导电、必须可焊接。回答要先按导电+可焊+薄壳抗变形来筛材料，再给单材料方案和双层/复合方案。搜索上先查铜薄球导电可焊抗变形材料选型，确认紫铜、磷脱氧铜、无氧铜、磷青铜等在导电和可焊性上的取舍；再查铜磷钎焊在铜薄件中的参数，因为用户提到铜磷合金，铜磷钎料对铜自钎、不需另加钎剂但有发脆和银铜磷适用场景；还查薄铜球壳旋压深冲焊接工艺，支撑超薄球两半成形、退火、焊接、防变形的制造路线；最后查铜钛或不锈钢复合薄壳导电可焊方案，用来判断若单铜太软、需要第二种材料补刚度时哪些组合可焊、哪些会有电偶腐蚀或焊接困难。回答时要避免把纳米榫卯、负能界面硬套到铜球；重点给可落地牌号、壁厚经验、焊接方式和桌面防压坑措施。

> 材料够直接答，但来源多是焊材厂/顺企/专利类，权威性不高，正式回答别装成标准规范，按工程经验给牌号和参数即可，并注明小样验证。用户已锁“导电+可焊接”，重点不是再讲纳米榫卯，而是薄铜球壳怎么既不变形又可焊。单材料优先：要最高导电/可钎可焊用无氧铜TU1/TU2或低磷脱氧铜SW-Cu/Cu-DLP、TP2/Cu-DHP；深冲软态可焊、导电略低于无氧铜，低磷深冲比高磷TP2更适合超薄成形 [citation:3]。要更硬抗凹用磷青铜C51000/C52100，但导电低、焊接以软钎/银钎/激光点焊为主，不适合当高导电主球。铜磷钎料对铜自钎、纯铜常免钎剂，BCuP-2/BCu93P约710–790℃、BCuP-6含银2约645–800℃、BCuP-5含银15约645–800/810℃，间隙0.03–0.075mm更稳 [citation:2][citation:6][citation:10]；纯铜薄件用铜磷要注意过热和脆性，重要导电接头可用银铜或加银铜磷改善塑性。若超薄仍瘪，不一定换第二种铜合金，可外纯铜+内钛/不锈钢补刚；铜钛可用Ag基或AgCuTi钎、真空钎，注意Ti-Cu脆相 [citation:8][citation:20]；铜-不锈钢可用银基钎、真空钎/扩散加Ni中间层 [citation:4][citation:23]。薄球防变形：两半深冲/旋压、搭边法兰、低热输入TIG/激光、仿形胎具、分段对称焊、焊后低温去应力；薄铜板TIG/激光更合适，厚铜才预热 [citation:11][citation:22]。回复适度展开，给“最省事方案/高强方案/双材料方案/不推荐”四种。
