Repository: awakeninglanxin/cross-domain-atlas

# 跨界总入口 · Cross-Domain Atlas

一组**跨主题研究性网页**的合集。入口是 [`index.html`](index.html)（= `AAA_跨界总入口_总网页.html`），
从这一页可以走进十几个子项目，每个子项目内部又有自己的交互页、参数台与推导页。

> ⚠️ **性质声明**：这些页面是**研究笔记 / 可视化实验**，不是同行评议论文。
> 页面里大量标注了「不成立 / 待验证 / 示意比例 / 仅为计数恒等式」之类的口径，
> 请按页面自己写的等级来读，不要把"能画出来"当成"被证明"。

---

## 快速开始

**不要直接双击 html**（部分页面用 `fetch` / ES module，`file://` 下会被 CORS 拦住）。
在仓库根目录起一个静态服务：

```bash
python -m http.server 8801

# 然后打开 http://127.0.0.1:8801/
```

或任何静态服务器（`npx serve`、nginx…）都行。

---

## 目录

| 目录 | 内容 |
|---|---|
| `PKS_千禧难题_GitHub版/` | 千禧难题相关的几何/数论探索：蛋形与双锥参数台、精细结构常数（蛋形曲率比 / 环面模型）、Searl SEG、Keely 声子物理、36 小时制历法、时空弯曲六模型、四面体勾股 |
| `anu与milnor7维流形/` | Anu（UPA）十丝 × 1680 匝的七级螺旋三维模型、Leadbeater 证据链、Milnor 七维怪球 28 种、Aizawa 吸引子、魔角石墨烯归档 |
| `螺旋混沌吸引子/` | 黄金极限蛋外鞘的呼吸渐变动画（混沌吸引子不变流形） |
| `schauberger活水机网页/` | 舒伯格蛋形水机：演讲主页、生机农业专栏、作品视频 |
| `生机农业/` | 灌溉水能量化处理 |
| `无工质推进/` | 推进方式分类学、HJ 磁闸档案、SprainCID 台账、孤子环形四对象对照 |
| `harmonograph/` | 谐波图（pintograph）探索台、瑟尔花纹成因、浑天仪探索器 |
| `chladni/` | 克拉德尼图形（圆盘/方盘）交互台与配套推导 |
| `慈海九宫格_整合版/` | 九宫格排盘与生成图库 |
| `中国三人象棋_专利版/` | 三人象棋规则与棋盘（注意：含后端 API 调用，静态托管下该接口不可用） |
| `未来氢内爆汽车/`、`迈向星际文明/`、`佛陀罗尼/`、`张祥前/`、`最快计算pi/`、`bashar的实验/` | 各自主题的单页 / 小站 |

---

## 完整性

发布前用无头 Chrome **逐页真实加载**做过检查（2026-10-19）：

- 入口页 **105 个本地链接 → 105 个 HTTP 200**
- 91 个子页面全部加载成功，**JS 报错 0**
- 资源层唯一 404：`api/state`（`中国三人象棋_专利版` 原页面调用的后端接口，静态站没有后端，属预期）

**2026-10-24 复核**（数学物理跨界关联大改 + 克拉德尼两页入库那一轮）：

- 三个入口页（总入口 / 双门分享版 / 演讲入口）共 **175 条本地内链，逐条 stat，缺失 0**
- 总入口与双门入口页无头加载，**JS 异常 0**
- 页头计数与实测对齐：**11 组 · 109 条索引**（此前写的是「10 组 · 102 个页面」与双门的「107 条」）
- `数学物理跨界关联`（原「数学工具之网」）已扩至 **175 件工具 / 500 条连线 / 11 个分类**；`chladni/` 下新增两页（7 节点三振子、Keely 24 管）与 12 篇 md，合计 20 篇

如果发现某页缺图/白屏，多半是原页面里的历史死链（源目录本身就没有那个文件），
欢迎开 issue 指出具体页面与资源路径。

---

## 未包含

以下内容体积达 900 MB，单独发布更合适，本仓库未带：

- `PKS_千禧难题_GitHub版/02_应用科技/24_searl_SEG/jnaudin/mhtml归档/`（387 个 `.mhtml` 网页快照，866 MB）
- 少量 `.avi/.wmv/.rm` 视频归档

因此 `jnaudin/HTML镜像/00_总目录导航.html` 里指向这些快照的链接在本仓库内不可用。

---

## 许可

内容以研究记录为主，欢迎引用与讨论；转载图片请注意其原始来源的版权。

File: bashar的实验/补充报告_可焊接性_钢球替代_与80x0.4规格复核.md
# 补充报告：可焊接性、钢材替代与 80×0.4 规格复核

> **定位**：本文是对归档《巴夏「金属球位置频率」实验》22 轮对话的**工艺续聊补充**
> **来源**：元宝分享对话 `https://yb.tencent.com/s/Tsgpy70WUYBZ`（会话标题：要导电，必须可焊接）
> **规模**：3 轮问答　｜　无文件产物，全部为技术结论
> **原始记录**：`补充对话_要导电必须可焊接/`（全文转录 + 逐轮 md）
> **归档时间**：2026-09-21
>
> ⚠️ **修订提示（2026-09-21 晚）**：本文复核的 **Ø80 × 0.4 mm** 壁厚，经自重／接触压力再推算后**已上调为 0.8 mm**——接触压力与壁厚无关（p₀ ∝ t^⅓），0.4 在退火态长期蠕变与公差上余量不足。本文其余结论（可焊接性、钢球替代、**「改接触而非加厚」**）**不受影响，且与 0.8 方案一致**。现行规格见 `产出文档/铜球实验完整工艺规范.md` v5.0 §1.1。

---

## 摘要

第一批 22 轮把「巴夏金属球位置频率实验」做到了"工序级可执行"，但有三处一直悬着：**球到底怎么造出来（焊缝问题）**、**能不能换材料**、**Ø80×0.4 这个规格最后确认没有**。本补充对话把这三处补上了，并给出**可落地的牌号、焊接参数与工艺单**。

同时，本报告在第五节做了一件原对话没做的事：**把新结论与第一批的群论/规范前提逐条对照**，发现一处必须裁定的张力（赤道焊缝 vs「无缝优先」）和一处笔误（八面体顶点 vs 立方体八顶点）。

---

## 一、这份补充填补了第一批的哪三处空白

| 第一批的悬置问题 | 出现在 | 本篇给出的答案 |
|------------------|--------|----------------|
| 两半球焊接风险大，有没有更好的成形路线 | 第 16 轮 | 给出三条并行路线：单材料深冲＋钎焊、双材料宏观复合、改接触结构；并给出铜磷／银铜钎料的完整温度与间隙参数 |
| 材料定"紫铜 T2／无氧铜"，但没有牌号级取舍 | 规范 v3.0 第 1 章 | 细化到 TU1／SW-Cu／Cu-DLP／TP2／CW020A／C51000／C52100，并说明导电率与可焊性的取舍 |
| 不许用铜，换钢怎么保证"薄且放桌上不瘪" | 本篇首次提出 | 给出屈曲判据、钢种选型、深冲与焊接参数、以及"改接触而非加厚"的思路 |
| Ø80 × 0.4 mm 这个折中点到底能不能做 | 第 17 轮给出结论但未验证工艺 | 逐项复核：深冲可行性、激光焊参数、去应力温度上限、开孔限制、趋肤深度、8 线圈布局 |

---

## 二、导电 + 可焊接：铜球的材料与焊接工艺

### 2.1 单材料选型（不混第二种材料）

| 牌号 | 导电率 | 强度／硬度 | 可焊性 | 适用判断 |
|------|--------|------------|--------|----------|
| 无氧铜 TU1／TU2 | 接近 100% IACS | 软态强度低，超薄易压坑 | 好 | 最高导电优先 |
| 低磷脱氧铜 SW-Cu／Cu-DLP（P 0.005–0.014%） | 略低于无氧铜 | 深冲最稳 | 好 | **超薄深冲首选** |
| 高磷脱氧铜 TP2／Cu-DHP（P 0.015–0.04%） | 略低 | 钎焊流动性好，深冲易裂 | 好 | 钎焊优先，深冲次选 |
| 超低磷高导 CW020A 类（硬态） | 98.5–100% IACS | 抗拉 340–380 MPa，屈服 ≥280 MPa | — | 硬态薄壳 |
| 磷青铜 C51000（半硬） | 仅十几至二十几 % IACS | 抗拉 490–600 MPa，屈服约 380 MPa | 软钎／银钎／激光点焊 | 抗变形优先，不适合母线级导电 |
| 磷青铜 C52100 | 同上 | 屈服 460–620 MPa | 同上 | 同上，抗凹更强 |

**关键取舍**：要"高导电 + 可焊 + 超薄"三者同时成立，正确答案是**低磷脱氧铜**；一旦为抗凹转向磷青铜，导电率会掉到百分之二十级别，只能用于"通小电流或做静电屏蔽"的场合。

### 2.2 焊接方式与参数（薄铜球赤道缝）

| 方式 | 参数 | 注意 |
|------|------|------|
| 铜磷钎焊 BCuP-2／BCu93P | P 6.5–7.5%，固相 710 ℃／液相 790 ℃ | 纯铜可自钎免钎剂；钎缝偏脆，仅适合不受冲击的静件 |
| 铜磷钎焊 BCuP-6（含银 2%） | 645–800 ℃ | 塑性优于无银，小件薄壳更稳 |
| 铜磷钎焊 BCuP-5（含银 15%） | 645–710／810 ℃ | 塑性最好，价格高，适合怕脆的导电接头 |
| 焊接间隙 | 0.03–0.075 mm（紧密件） | 大间隙改用高银或含银铜磷 |
| 银铜钎焊（Ag-Cu／Ag-Cu-P） | 600–800 ℃ | 薄件变形小于铜磷硬钎；异种或要求韧性时更稳 |
| TIG／微弧氩焊 | 小电流、快焊、仿形铜垫散热 | 0.3 mm 以下改激光 |
| 激光焊／激光钎焊 | 0.1–0.5 mm 最省变形 | 纯铜对光纤激光反射高，工艺窗口比不锈钢窄 |
| 电阻焊／超声波 | — | 只适合搭接导线、极耳，不适合整球赤道缝 |

**禁止项**：铜磷钎料**不能**用于钢、不锈钢、高镍铜镍合金。若内衬是不锈钢或钛，不可用铜磷直接焊异种。

**经验结论**：超薄空心球不要用"火焰铜磷满焊一圈"——局部过热会塌、会失圆。改用感应／激光分段加热，配胎具夹紧。

### 2.3 双材料复合（防瘪的宏观解法）

| 组合 | 刚度来源 | 连接方式 | 缺点 |
|------|----------|----------|------|
| 外纯铜 0.15–0.2 mm ＋ 内钛箔 0.1–0.2 mm | 钛 E≈105–115 GPa | AgCuTi 或纯银／银铜真空钎 | 钛铜直接熔焊出 Ti-Cu 脆相；破皮后电偶腐蚀 |
| 外纯铜 ＋ 内不锈钢箔 304／316 | 不锈钢 E≈193 GPa | 银基钎／真空钎，需 Ni 中间层 | 密度大、成本工艺重，小球不优先 |
| 外 TU1／低磷铜 ＋ 内高强铜合金（C51000／C52100／Cu-Ni-Si） | 内层高屈服 | 铜磷或银铜钎 | 几乎无缺点：**全铜系，焊接兼容最好，电偶腐蚀可忽略** |
| 不改材料，改结构 | — | 底部微平面／软硅胶环、内部轻支撑（聚氨酯／气凝胶／芳纶网）、赤道加厚法兰 | 局部改善，不提高整体屈曲临界压 |

**最平衡方案**：外低磷铜保导电可焊，内高强铜合金保刚度——同族材料，焊接与电偶问题同时解决。

### 2.4 三套可直接试的小样

| 小样 | 规格 | 工序 | 特点 |
|------|------|------|------|
| A | R=40–50 mm，TU1 或低磷铜，整体 t=0.4 mm | 软态深冲两半 → 切边 → 冷作／半硬 → 仿形胎具 ＋ BCuP-6 或银铜钎（间隙 0.05 mm，分段加热）→ 150–200 ℃ 去应力 | 导电高、可焊；桌面垫绒环基本不瘪 |
| B | 外 TU1 0.15 mm ＋ 内 C52100 0.2 mm（或全 C51000 0.35 mm 单材） | 两半分别成形后胶-钎复合，赤道用银铜钎／激光点焊外皮 | 抗凹明显提升，导电靠外铜皮 |
| C | 外纯铜 0.1–0.15 mm 电铸或旋压 ＋ 内钛箔 0.1 mm | 钛铜用 AgCuTi 真空钎或银基钎，整体再抛铜 | 轻、刚度高；工艺门槛高，不建议首件 |

---

## 三、钢材替代方案（不用铜）

### 3.1 先按屈曲定最小壁厚

均匀外压理想薄球壳弹性临界压力：

```
p_cr = 2E / sqrt(3(1-nu^2)) * (t/R)^2
```

钢取 ν≈0.3，简化为 `p_cr ≈ 1.21 E (t/R)^2`。真实球壳有几何缺陷、焊缝、点支撑，必须降阶：

- Kármán 类经验值：`≈ 0.365 E (t/R)^2`
- 工程耐压球壳还会再乘缺陷折减与安全系数，实球能力可能只有理想值的几分之一

**实例（E=200 GPa）**

| 半径 R | 壁厚 t | t/R | 理想 p_cr | 经验值 |
|--------|--------|-----|-----------|--------|
| 50 mm | 0.3 mm | 0.006 | 8.7 kPa | 2.6 kPa |
| 50 mm | 0.5 mm | 0.010 | 24.2 kPa | 7.3 kPa |
| 30 mm | 0.3 mm | 0.010 | 24.2 kPa | 7.3 kPa |

**壁厚经验建议（室内干燥、偶尔拿放、不堆重物）**

| 球半径 | 建议壁厚 |
|--------|----------|
| R ≤ 30 mm | 不锈钢 0.25–0.3 mm 可试，点接触仍易小坑 |
| R = 30–50 mm | 不锈钢 0.3–0.5 mm 较稳 |
| R = 50–100 mm | 要"超薄观感"至少 0.5–0.8 mm 不锈钢，或做双壳／内衬 |
| 0.1–0.2 mm | 单钢球壳不现实，必须夹芯／双壳，或仅作装饰配底座 |

### 3.2 钢种选型（可焊接是硬约束）

| 钢种 | 特点 | 判断 |
|------|------|------|
| 305L／S30503 | 高镍、低加工硬化，深冲性远优于 304 | **尽量薄的深冲球首选** |
| 304／304L | 通用、可焊、耐大气锈蚀 | 0.4–1.0 mm 两半冲压／旋压最常用 |
| 316L | 含 Mo 耐点蚀，可焊性好 | 潮湿／盐雾环境 |
| 301B | 冷轧高强可减薄，焊裂风险低于普通 301 | 更薄更高强，但参数窗口窄、耐蚀一般 |
| 410S／0Cr13 | 超低碳马氏体／铁素体，可焊可深冲，强度高于 304 | 干燥环境要薄且硬；耐蚀明显弱 |
| 17-4PH／17-7PH | 高强 | 深冲＋焊接工艺复杂，不建议首试 |
| SPHE／DD13／DC04 | 深冲好、焊接容易 | 便宜但会锈、强度低 |
| 65Mn／60Si2Mn／Q235 | — | **不推荐**：深冲易裂、焊后脆、回弹差 |

### 3.3 成形

1. 圆板下料 → 润滑 → 冲压／深冲两半半球（凸凹模＋压边圈）；不锈钢拉深比 LDR 一般控 1.8–2.2，薄料多道次，总减薄不超 40%，中间退火
2. 深球度不够再用旋压收口，或液压胀形（圆度好、焊缝少，但模具设备成本高）
3. 赤道留 0.3–0.6 mm 法兰边，焊后按外观需要磨平——比直接对接 0.2 mm 薄边更不容易烧穿与失圆
4. 极薄或高强不锈钢拉不动时，用旋压从碟形坯逐道收成半球再冷作硬化

**圆度比加厚更重要**：薄球壳对缺陷敏感，成形后圆度建议按直径的 0.1–0.2% 管控。

### 3.4 焊接

| 壁厚 | 推荐方式 | 参数参考 |
|------|----------|----------|
| 0.1–0.5 mm | 激光焊最优；TIG 脉冲可焊但 0.3 mm 以下很吃操作 | — |
| 0.5–1.0 mm | 脉冲 TIG | 304：约 25–35 A（0.5 mm）、35–50 A（1.0 mm），纯氩保护，加铜／铝背衬吸热防烧穿 |
| ≥1.5 mm | MIG 短路过渡或 TIG | — |

两半球对接用仿形胎具夹紧，**分段跳焊／脉冲点连焊**，避免一圈连续满焊导致收缩失圆；间隙控 0.05–0.1 mm（大于 0.5 mm 易咬边烧穿）。
焊后：奥氏体不锈钢做去应力或固溶；冷作强化壳若不想软化，只做 150–250 ℃ 消应力。

### 3.5 桌面不瘪的关键：改接触，不只加厚

均匀薄球放硬桌面，底接触面积很小，局部接触应力 `σ_c ~ F/a`（a 为弹性接触小面半径）。超薄时即使总重几十克，也会在底部产生高于屈服的薄膜＋弯曲应力，留下小坑。三种更省料的办法：

1. **球底微平面／小法兰**：底部留直径 3–8 mm 平底，接触应力按平面算可降一个数量级
2. **软接触环**：硅胶／氟胶环、绒布环——对"尽量薄"最划算
3. **局部加厚底部双层**：整体 0.3 mm，底部拼接处做 0.6–1.0 mm 法兰环，只承接触不增加全球重量

### 3.6 三套钢球方案

| 方案 | 规格 | 工序 |
|------|------|------|
| A 通用不锈薄球 | R=40–50 mm，305L 或 304L，t=0.4 mm | 两半深冲 → 切 0.4 mm 法兰 → 脉冲 TIG／激光焊赤道 → 固溶或低温去应力 → 抛光；底部配硅胶环 |
| B 更薄高强 | R=40 mm，301B 1/2H，t=0.3 mm | 旋压两半 → 激光焊 → 200 ℃ 消应力 |
| C 极薄展示 | 外 304L 0.15 mm ＋ 内 410S 或钛 0.1 mm | 分别半球成形 → 银基／AgCuTi 钎复合 → 外皮激光封赤道 |

---

## 四、80 mm × 0.4 mm 紫铜规格复核

### 4.1 成形可行性：可以

- 紫铜（TU1／C1020／TP2 软态）延伸率 ≥40%，Ø80 mm、壁厚 0.4 mm、半球深 40 mm，**拉深比约 2.0，一次深冲到位**，无需中间退火
- 凸模圆角取 t 的 4–8 倍（约 2–3 mm），压边力控制在刚好不起皱
- 半球壁厚公差可控制在 ±0.02–0.03 mm，满足传感器一致性

### 4.2 焊接与去应力

- **激光焊最稳**：功率 300–500 W 脉冲，氮气／氩气保护，热影响区小于 0.2 mm
- TIG 需超小电流（20–30 A）＋脉冲模式＋铜背衬，否则易烧穿或塌陷
- 装配间隙严格 ≤0.05 mm
- **去应力 180–220 ℃ 保温 1–2 小时，不可超过 250 ℃**（否则紫铜软化到退火态，强度下降）
- 焊后圆度超差（椭圆度 >0.1 mm）可用液压胀形或旋压微整形

### 4.3 开孔装线圈的限制

- 引线、固定座、排气孔建议**先开小孔再焊接**，或焊后用精密钻／电火花加工
- 开孔边缘产生应力集中，**0.4 mm 壁厚下孔径不要超过 5–8 mm**，否则局部容易凹陷

### 4.4 屈曲与压坑

| 项目 | 数值 |
|------|------|
| 紫铜弹性模量 | E ≈ 120 GPa |
| t/R | 0.4／40 = 0.01 |
| 理想屈曲压力 | p_cr ≈ 1.18–1.23 × 120000 × 0.0001 ≈ **14.2–14.7 kPa** |
| 经验折减（含缺陷） | 约 **4–5 kPa** |
| 整球自重 | 约 **72 g**（见 5.6 数据复核） |
| 软态屈服强度 | 70–100 MPa（硬态可达 200–300 MPa） |
| 接触应力 | 接触半径 0.5–1 mm，轻易超过 300 MPa |

**结论**：整球不会突然压瘪，但底部会留小坑。纯软态紫铜**必出坑**；半硬态（屈服 ≥200 MPa）＋底部处理可做到肉眼不可见。

### 4.5 八个线圈的布局

- 内径 79.2 mm，内部可用空间直径约 79 mm，**容积约 258–260 cm³**
- 直径 10–15 mm 的绕线骨架或 PCB 线圈，8 个可完全放下且互不干扰
- 安装方式三选一：贴内壁（环氧或低温焊锡固定，焊接温度 <200 ℃）／3D 打印骨架支撑（减少涡流损耗）／引线从赤道或两极开 1–2 个 φ3–5 mm 孔并用玻璃烧结或环氧密封

### 4.6 趋肤深度与工作频段（本篇新增的关键约束）

δ = √(ρ / (π f μ₀ μr))，紫铜 ρ ≈ 1.72×10⁻⁸ Ω·m，μr ≈ 1

| 频率 | 趋肤深度 | 与壁厚 0.4 mm 的关系 |
|------|----------|----------------------|
| 1 kHz | 2.07 mm | 远大于壁厚，电流几乎均匀穿透 |
| 10 kHz | 0.66 mm | 大于壁厚，仍有部分穿透 |
| 50 kHz | 0.29 mm | 小于壁厚，大部分电流集中在表层 |
| 100 kHz | 0.21 mm | 远小于壁厚，仅表层传导 |

- **1–10 kHz**：0.4 mm 壁厚对交流磁场几乎透明，涡流损耗小，灵敏度主要由线圈匝数与磁芯决定
- **> 50 kHz**：涡流损耗显著，球壳相当于一个短路环，会降低线圈 Q 值与灵敏度
- 高频对策：改用高电阻率球壳（坡莫合金／铁氧体／不锈钢）、内壁贴 0.1 mm 坡莫合金磁屏蔽箔、或把壁厚降到 0.2–0.3 mm（制作难度上升）

### 4.7 综合工艺单（原对话给出的版本）

| 环节 | 参数 |
|------|------|
| 材料 | TU1 或 TP2 半硬态，导电率 ≥98% IACS，可焊接 |
| 成形 | 软态深冲两半球 → 切边 → 半硬化（冷作 10–15% 减薄或低温轧制）→ 激光焊赤道 → 200 ℃ 去应力 → 底部磨出 φ6 mm 微平面 |
| 焊接 | 光纤激光 400 W，脉宽 5 ms，重频 20 Hz，氮气保护，间隙 0.05 mm |
| 线圈 | 8 个贴内壁或骨架固定，引线从赤道两个 φ4 mm 孔引出，环氧密封 |
| 桌面防护 | 底部贴硅胶环或绒布环 |
| 频率限制 | 建议 ≤20 kHz；更高频需内贴坡莫合金箔或改用不锈钢球壳 |

---

## 五、与第一批的交叉辨析

这一节是本报告的增量部分——把新结论放回第一批的框架里检查。

### 5.1 赤道焊缝 vs「无缝优先」：一处必须裁定的张力

| 出处 | 立场 |
|------|------|
| 第一批 第 16 轮 | 两半球焊接"外径一大、壁一薄，圆度／等厚／焊缝／残余应力都难"，倾向避开 |
| 第一批 工艺规范 v3.0（第 21 轮）R1 | 明确写"**无缝整体成形优先**" |
| 本篇 第 1、3 轮 | 主推"两半深冲 ＋ 激光焊赤道缝"，并给出全套焊接参数与间隙要求 |

**这是三次表述间的真实冲突**，不能视而不见。更关键的是它不只是工艺偏好问题：

> 第一批第 3、4 轮的群论分析（立方体八顶点、A1⊕T2 分解、模态可见性与盲区）**全部以理想球壳为前提**。一条赤道焊缝会破坏球壳的旋转对称性，使原本简并的模态发生分裂——这正是第一批第 4 轮自己用来解释"T2 三重简并劈裂"的机制。

**处理建议**：把两条路线并列为 A／B 路线，而不是二选一：

| 路线 | 成形 | 焊缝 | 代价 |
|------|------|------|------|
| A（无缝优先） | 整体成形（电铸／液压胀形／整体旋压） | 无 | 工艺难、成本高、等厚更难保证 |
| B（两半焊接） | 两半球深冲＋钎焊／激光焊 | 有一条赤道缝 | 工艺成熟、参数齐备；但焊缝成为对称性破缺源 |

并**强制在实验记录中登记"球是否有焊缝、焊缝方位"**——若走 B 路线，焊缝必须相对激励点与 8 个传感点处于已知方位，否则模态分裂无法与"位置效应"分离。这条记录要求建议补进工艺规范 v3.0 第 2 章。

### 5.2 壁厚的双重约束：机械通道与电磁通道

第一批讨论壁厚时只用了**机械通道**（第 7 轮：0.4 mm／Ø80 的弯曲模落在 60–230 Hz 音频段），本篇补充了**电磁通道**（第 3 轮：趋肤深度）。

| 通道 | 约束来源 | 对 0.4 mm 的结论 |
|------|----------|------------------|
| 机械（弯曲模） | 第 7 轮薄壳分析 | 弯曲模进音频段（60–230 Hz），可测 |
| 电磁（趋肤深度） | 本篇第 3 轮 | 1–10 kHz 透明；>50 kHz 成短路环 |

**两条约束在 0.4 mm 处同时成立，但适用频段不同。**含义是：

- 若实验的激励与轰击走**机械通道**（接触点激励，第一批 R6 的方案），0.4 mm 无问题
- 若走**电磁通道**（第一批 R9"用 B 的频率淹没 A"很可能需要功放＋线圈），**必须把激励频率限制在 10 kHz 以下**，否则球壳自身成为涡流屏蔽，会引入一个与"位置"无关的额外衰减——这是第一批混淆源清单里**没有列出**的一项

建议把"激励频率 vs 涡流响应"作为一条显式的上证量，补进规范 v3.0 第 3 章（环境控制）。

### 5.3「八面体顶点」是笔误，应为立方体八顶点

本篇第 3 轮写"建议线圈沿球面均匀分布（如八面体顶点方向）"。但**正八面体只有 6 个顶点**，而第一批第 3 轮经群论验证的结论是"8 个点落在**立方体八顶点**上，等价于两个互为对映的正四面体（星形八面体）"，并给出了 A1⊕T2 的分解与 5 个模态盲区。

**以第一批为准**。本篇这处表述不影响其结论（线圈布局建议本身没错），但引用时不要沿用"八面体顶点"这个说法。

### 5.4 材料牌号的收窄，以及一处内部小矛盾

第一批规范 v3.0 写"紫铜 T2／无氧铜"，本篇细化到牌号。但本篇内部有细微不一致：

- 第 1 轮：**"低磷深冲比高磷 TP2 更适合超薄成形"**
- 第 3 轮：推荐"**TU1 或 TP2** 半硬态"

**收窄建议**：

| 路线 | 推荐牌号 | 理由 |
|------|----------|------|
| 深冲两半＋焊接（B 路线） | **SW-Cu／Cu-DLP 低磷脱氧铜** | 深冲最稳，不裂 |
| 整体无缝成形（A 路线） | **TU1／TU2 无氧铜** | 导电最高，成形方式不依赖深冲 |
| 以钎焊为主的接缝 | TP2／Cu-DHP 高磷 | 钎料流动性好 |

### 5.5 底部微平面 vs 球体对称性：建议改用软垫环

本篇三次建议"底部磨出 φ5–8 mm 微平面"。这在工程上有效，但会产生一个副作用：

> 底面局部刚度提高，**破坏球壳的 8 重（立方）旋转对称性**，与 5.1 节同一个问题。

**但软垫环不会**——硅胶／绒布环只改变接触边界条件，不改变球体本身的几何与刚度分布。

**建议**：优先用**软接触环**，把"磨微平面"降为备选；若确实需要磨平面，必须与焊缝方位一起登记，并说明对称性破缺的位置。

### 5.6 数据复核

对本篇的关键计算做了独立复算：

| 项目 | 原对话数值 | 复算结果 | 判定 |
|------|-----------|----------|------|
| 钢球屈曲 p_cr ≈1.21E(t/R)² | 1.21 | 2/√(3(1−0.3²)) = 1.211 | 正确 |
| 钢 R=50 t=0.3 | 理想 8.7 kPa／经验 2.6 kPa | 8.72／2.63 kPa | 正确 |
| 钢 R=50 t=0.5 | 理想 24.2 kPa／经验 7.3 kPa | 24.2／7.30 kPa | 正确 |
| 紫铜 p_cr 系数 | 1.18 | 取 ν=0.34 得 1.228 | 数值应约 14.2–14.7 kPa，区间内可接受 |
| 趋肤深度 1／10／50／100 kHz | 2.07／0.66／0.29／0.21 mm | 2.09／0.66／0.296／0.209 mm | 正确 |
| 内部容积 | 258 cm³ | 260.1 cm³ | 正确 |
| **整球自重** | **90 g** | **72.0 g** | **偏高约 25%** |

**关于自重**：按 `4πR²tρ`（R=40 mm 中径、t=0.4 mm、ρ=8.96 g/cm³）复算为 **72 g**。90 g 恰好对应 **t=0.5 mm** 的同一公式结果，推测原对话把 0.5 mm 的自重写进了 0.4 mm 的段落。**采用 72 g。**

---

## 六、更新后的执行结论

综合第一批与本补充，落到可执行层面：

1. **球体规格维持 Ø80 mm × 0.4 mm**——本篇从深冲、焊接、屈曲、开孔、涡流五个方向复核，该折中点成立
2. **材料按路线二选一**：深冲焊接走 SW-Cu／Cu-DLP 低磷脱氧铜；整体无缝成形走 TU1 无氧铜
3. **必须补记两项元数据**：球是否有焊缝及其方位；底部是否做了微平面
4. **必须补一条混淆源**：激励频率与球壳涡流响应（建议激励 ≤10 kHz）
5. **接触处理优先软垫环**，磨微平面降为备选
6. **焊接参数可直接沿用本篇给出的窗口**：光纤激光 300–500 W 脉冲、间隙 ≤0.05 mm、去应力 180–220 ℃／1–2 h（不超 250 ℃）
7. **未解决项**：本篇没有回答"焊缝引起的模态分裂有多大"——这需要有限元或实验标定，可作为一个独立的先导实验

---

## 附：本篇对话索引

| 轮 | 主题 | 文件 |
|------|------|------|
| 01 | 导电与可焊接：材料选型与焊接工艺 | `补充对话_要导电必须可焊接/轮01_导电与可焊接_材料选型与焊接工艺.md` |
| 02 | 改用钢材：薄壁球不瘪方案 | `补充对话_要导电必须可焊接/轮02_改用钢材_薄壁球不瘪方案.md` |
| 03 | 外径 80mm、壁厚 0.4mm 紫铜规格复核 | `补充对话_要导电必须可焊接/轮03_外径 80mm_壁厚 0.4mm 紫铜规格复核.md` |
| — | 全文完整转录 | `补充对话_要导电必须可焊接/00_对话全文_完整转录.md` |

**与第一批的对应关系**：本报告的第二节对应第一批第 16 轮（焊接工艺）、第三节对应第 17 轮（外径折中点）、第四节对应第 17–18 轮（规格与等厚工艺）；第五节 5.1／5.3 回溯第一批第 3–4 轮（群论）、5.2 回溯第 7 轮（机械通道）、5.4 回溯规范 v3.0 第 1 章（材料）。
